Repository: drank3/Solar_Cell_Recipe_Manager

File: Basic Architecture.rcp
[{"Glass": {"@@primary": {"Parameters": ["Soda-Lime"]}, "Soda-Lime": {"Attributes": {"Thickness": "4"}}}, "Path": ["Soda-Lime"]}, {"FTO": {"@@primary": {"Attributes": {"Owner": "Daniel"}}}, "Path": []}, {"TiO2": {"@@primary": {"Parameters": ["Sprayed"]}, "Sprayed": {"Attributes": {"Rows": "2", "Time per Cycle": "7", "Bed Temperature": "400"}}}, "Path": ["Sprayed"]}, {"Perovskite": {"@@primary": {"Parameters": ["Evaporation", "Solution Process", "ALD"], "Attributes": {"Owner": "Daniel"}}, "Evaporation": {"Parameters": ["Co-Evaporation", "Sequential"]}, "Solution Process": {}, "ALD": {}, "Co-Evaporation": {"Parameters": [], "Attributes": {"Temperatures": {"S1": "RT", "S2": "RT", "S3": "RT", "S4": "135"}, "Materials": {"S1": "Empty", "S2": "Empty", "S3": "Empty", "S4": "MAI"}, "Rates": {"S1": "0", "S2": "0", "S3": "0", "S4": ".5", "Substrate": ".5"}, "Thicknesses": {"S1": "0", "S2": "0", "S3": "0", "S4": "100", "Substrate": "100"}, "Pressures": {"Start": "1.5E-06", "Peak": "1.2E-05", "End": "9.0E-07"}}}, "Sequential": {}}, "Path": ["Evaporation", "Co-Evaporation"]}, {"Spiro-MeOTAD": {"@@primary": {"Parameters": ["Solution Processed"]}, "Solution Processed": {"Parameters": ["Spin Coated"]}, "Spin Coated": {"Attributes": {"Speed": "3000", "Time": "30", "Type": "Static", "Enter Group": {"Total Solution": "4 ml", "Solvent": "Chlorobenzene"}, "Solution Info": {"Total Solution": "4 ml", "Solvent": "Chlorobenzene"}}}}, "Path": ["Solution Processed", "Spin Coated"]}, {"Gold": {"@@primary": {"Parameters": ["Evaporated"], "Attributes": {"Owner": "Daniel"}}, "Evaporated": {"Attributes": {"Rate": "1.5"}}}, "Path": ["Evaporated"]}]
